Repository: ioyurev/xrd-analysis

# xrd-analysis
[Русская версия (README.ru.md)](README.ru.md)

**Autonomous Crystallographic Analysis and Stage-Gate Rietveld / Pawley Refinement Skill**

`xrd-analysis` is an Agent Skill (`SKILL.md`) and Python crystallographic workbench built on top of the open-source [GSAS-II](https://github.com/AdvancedPhotonSource/GSAS-II) calculation engine (`GSASIIscriptable`), `pymatgen`, `gemmi` and `spglib`.

- **Primary repository (GitFlic):** [https://gitflic.ru/project/i-o-yurev/xrd-analysis](https://gitflic.ru/project/i-o-yurev/xrd-analysis)
- **Mirror repository (GitHub):** [https://github.com/ioyurev/xrd-analysis](https://github.com/ioyurev/xrd-analysis)

## Key Capabilities

- **Raw Pattern Pre-Inspection (`scripts/xrd_inspect.py`):** Evaluates $2\theta$ range, step size, signal-to-noise ratio (SNR), low/high-angle FWHM, crystallinity grade, and amorphous background humps.
- **Structure Retrieval & Isostructural Analog Generation (`scripts/cif_retriever.py`):** Queries the Crystallography Open Database (COD) and Materials Project, and generates isostructural analogs via Shannon ionic radii or direct $d_{hkl}$ metric-tensor scaling while preserving space-group symmetry via `gemmi`.
- **Analytical Search-Match (`scripts/search_match.py`):** Multi-component profile scoring against local CIF pools, local COD SQLite archives (`COD_HSRDB_PATH`), and user-licensed ICDD PDF-2 installations (`PDF2_DATA_DIR`).
- **Stateful Sample Workbench (`scripts/xrd_sample.py`):** Manages one sample per directory (`data/`, `params.json`, `projects/`, `artifacts/`) with 12-stage Stage-Gate Rietveld refinement, structureless Pawley decomposition (`--pawley`), declarative `params.json` refinement-as-code, automatic divergence rollback, residual diagnostics (including $\text{Cu}\,K\beta$ satellite classification), and IUCr / Bond-Valence (GII) validation gates.

### Optional Environment Configuration (`.env`)

Database integrations are configured via environment variables or a `.env` file in the working directory (no proprietary databases are bundled with this repository):

```ini

# Optional: local SQLite archive of COD structures
COD_HSRDB_PATH=/path/to/COD24_HS4x.hsrdb

## Quick Start

See [`SKILL.md`](SKILL.md) for the complete operational protocol and CLI reference:

```bash

# 1. Initialize sample workspace from powder diffraction scan
uv run python scripts/xrd_sample.py --dir ./my_sample init --data data/scan.xy --bkg-terms 6

# 2. Add crystalline phase (from CIF, local COD archive, or PDF-2 card)
uv run python scripts/xrd_sample.py --dir ./my_sample add-phase --cif cifs/CeO2.cif --name CeO2

# 3. Run Stage-Gate refinement sequence
uv run python scripts/xrd_sample.py --dir ./my_sample step --sequence "1,2,3,5,7,12" --cycles 5

# 4. Inspect status, diagnose residuals, and export results (CIFs, CSVs, 600 DPI figure, IUCr report)
uv run python scripts/xrd_sample.py --dir ./my_sample status
uv run python scripts/xrd_sample.py --dir ./my_sample diagnose --out
uv run python scripts/xrd_sample.py --dir ./my_sample export
```

## Trademark Disclaimer

PDF-2 and ICDD are registered trademarks of the International Centre for Diffraction Data. This software is an independent interoperability tool, bundles no proprietary database files, and is not endorsed by, sponsored by, or affiliated with ICDD.

File: references/backlog.md
# Бэклог R&D скилла `xrd-analysis`

## 1. Скоринг кандидатов (Search-Match)
- **Пороговый критерий статистической значимости совпадений $ML_{\text{uniq}} > E[ML]$:**
  Ввести аналитический фильтр отсева низкосимметричных кандидатов с высокой плотностью линий, у которых число уникальных совпадений $ML_{\text{uniq}}$ не превышает математического ожидания случайных совпадений $E[ML] = TL \cdot P \cdot 2\delta / W$ в угловом окне ширины $W$.

## 2. Полнопрофильное моделирование профиля и фона
- **Анизотропные микронапряжения (модель Стивенса):** поддержка тензорной параметризации уширения для низкосимметричных фаз.
- **Асимметрия на малых углах ($2\theta < 15^\circ$):** поддержка модели осевой дивергенции Фингера — Кокса — Джефкоата (FCJ).
- **Моделирование диффузных гало:** выделение широких пиков аморфной фазы/подложки отдельно от полинома Чебышева.

## 3. Ab Initio расшифровка структур из порошковых данных (SDPD)
- **Адаптер SUPERFLIP:** генерация входных файлов `.inflip` и интеграция с `charge_flipping.py`.
- **Оптимизация в прямом пространстве (FOX / PyObjCryst):** глобальный поиск методом имитации отжига жёстких координационных полиэдров.

File: references/chemical-heuristics.md
# Кристаллохимические эвристики и анализ условий синтеза

Настоящий справочник содержит универсальные правила вывода вероятных фазовых ассоциатов, дефектов и структурных модификаций на основе условий синтеза образца (исходные компоненты, температура, атмосфера, контейнеры и тигли) для любых неорганических систем.

---

## 1. Влияние температуры синтеза и энтропийные тренды

1. **Высокотемпературная стабилизация высокой симметрии ($T > 0.6\,T_{\mathrm{melt}}$ или $T > 1000^\circ\text{C}$):**
   * При повышенных температурах конфигурационная энтропия ($T\Delta S_{\mathrm{conf}}$) доминирует над энтальпийным упорядочением.
   * Характерен катионный и анионный беспорядок: разупорядочение по кристаллографическим позициям, образование статистических твердых растворов, исчезновение сверхструктурных рефлексов (superlattice reflections).
   * Решетка стабилизируется в высокосимметричных структурных прототипах (кубическая, гексагональная сингонии: типы $\text{NaCl}$, шпинели, неискаженного перовскита, флюорита).
2. **Низкотемпературный синтез и кинетические фазы ($T < 0.4\,T_{\mathrm{melt}}$ или $T < 600^\circ\text{C}$):**
   * При низкотемпературном отжиге, гидротермальном синтезе или золь-гель процессах термодинамически выгодны упорядочение вакансий, искажения Ян-Теллера и фазовые переходы с понижением симметрии (тетрагональная, орторомбическая, моноклинная сингонии).
   * Характерны малый размер областей когерентного рассеяния (уширение пиков Scherrer), структурные дефекты упаковки и аморфное гало от непрореагировавших прекурсоров.

---

## 2. Универсальные ряды летучести компонентов и нестехиометрия

При высокотемпературном нагреве в вакууме или открытом токе инертного газа компоненты обладают существенно разным парциальным давлением паров.

1. **Ряд относительной летучести при $T > 600^\circ\text{C}$:**
   $$\text{Галогены (I, Br, Cl, F)} > \text{Халькогены (S, Se, Te)} > \text{Пниктиды (P, As, Sb)} > \text{Щелочные металлы (Cs, Rb, K, Na, Li)} > \text{Постпереходные металлы (Cd, Zn, Pb, Bi, In, Sn)} \gg \text{3d-металлы} > \text{РЗЭ / Актиноиды} > \text{Тугоплавкие (W, Mo, Ta, Nb, Zr)}$$
2. **Следствия для фазового состава:**
   * **Обеднение летучим анионом:** отжиг халькогенидов, пниктидов или галогенидов в незамкнутых системах приводит к образованию анионных вакансий:
     $$M X_n \xrightarrow{\Delta} M X_{n-\delta} + \frac{\delta}{2} X_2 \uparrow$$
     что вызывает изменение параметров элементарной ячейки или распад с выделением фаз низшей степени окисления металла.
   * **Потеря летучих катионов:** высокотемпературный отжиг оксидов щелочных металлов или свинца/висмута ($PbO, Bi_2O_3, Li_2O, Na_2O$) без защитной засыпки приводит к улетучиванию оксида и появлению бинарных оксидов тугоплавких катионов.

---

## 3. Термодинамика взаимодействия реакционной смеси с материалом контейнера

Взаимодействие компонентов шихты со стенками тигля/ампулы подчиняется разности стандартных свободных энергий Гиббса образования фаз ($\Delta G_f^\circ$):
$$M_{\text{шихта}} + \text{Контейнер}(A_x X_y) \longrightarrow M_x X_y + A_{\text{восстановленный}}$$

### 1. Критерий химической агрессивности компонентов
Если в шихте присутствуют металлы с высоким сродством к аниону контейнера (щелочные, щелочноземельные, лантаноиды, ранние $d$-металлы групп 3–5, Al, Mg) при температурах $T \ge 0.5\,T_{\text{melt}}(\text{контейнера})$:
1. **Восстановление катиона контейнера:** В реакционной зоне неизбежно появляется восстановленный элемент стенки тигля ($A = \text{Si}, \text{Al}, \text{C}, \text{Zr}$ и др.).
2. **Обязательное расширение элементного пространства:** Агент обязан включить элемент стенки $A$ в поисковый пул фазообразования:
   - Интерметаллиды / бинарные фазы $M_x A_y$;
   - Тройные и гетероанионные соединения $M_x A_y X_z$ (силикаты, алюминаты, карбиды, тиосиликаты и др.).

### 2. Принцип полноты поискового пула и стратегия ввода (Candidate Library & Model Introduction)
Агенту **категорически запрещено** искусственно отсекать фазы из рассмотрения до начала анализа.
Поисковый пул фаз-кандидатов (CIF-библиотека) формируется из всех термодинамически возможных продуктов:
- Целевые стехиометрические фазы;
- Соседние фазы диаграмм состояния;
- Фазы окисления/сорбции прекурсоров;
- Фазы взаимодействия с материалом контейнера (если выполняется критерий $\Delta G_f^\circ$).

Исключение термодинамически вероятных фаз из поискового пула до выполнения Search-Match и диагностики остатка запрещено.

---

## 4. Окклюзия атмосферных газов и гетероанионные фазы

1. **Сорбция на мелкодисперсных прекурсорах:**
   * Порошки с развитой удельной поверхностью (активные металлы в виде опилок/стружки, элементная сера, технический углерод) энергично сорбируют из воздуха влагу ($\text{H}_2\text{O}$), кислород ($\text{O}_2$) и углекислый газ ($\text{CO}_2$).
2. **Правило расширения поискового пространства:**
   * При отжиге в герметично запаянных контейнерах (вакуумированные кварцевые ампулы) десорбированные примесные газы не покидают реакционную зону.
   * Агент **обязан превентивно расширять поисковый пул элементов** добавлением кислорода ($O$) и углерода ($C$), проверяя наличие:
     - Оксихалькогенидов ($M_x\text{O}_y\text{S}_z, M_x\text{O}_y\text{Se}_z$);
     - Оксипниктидов ($M_x\text{O}_y\text{P}_z, M_x\text{O}_y\text{As}_z$);
     - Оксогалогенидов ($M_x\text{O}_y\text{Hal}_z$);
     - Карбонатов и оксикарбонатов.

---

## 5. Твердые растворы и правило Вегарда

Для изоструктурных твердых растворов замещения $A_{1-x}B_x X$:

1. **Линейная интерполяция параметров решетки (Правило Вегарда):**
   $$a(x) = (1-x)a_A + x a_B$$
   $$V(x) \approx (1-x)V_A + x V_B$$
2. **Направление смещения дифракционных пиков ($\lambda = 2d\sin\theta$):**
   * При замещении меньшего иона большим ($r_B > r_A$): решетка расширяется $\to d_{hkl}$ увеличиваются $\to$ брэгговские углы $2\theta$ смещаются в **меньшие углы**.
   * При сжатии решетки ($r_B < r_A$): углы $2\theta$ смещаются в **большие углы**.
3. **Аналитическая поправка первого порядка:**
   Смещение углового положения рефлексов при изотропной деформации $\frac{\Delta a}{a}$:
   $$\Delta(2\theta) \approx -2\tan\theta \cdot \left(\frac{\Delta a}{a}\right)$$
   Величина смещения пропорциональна $\tan\theta$, что приводит к нарастанию расхождения на дальних углах дифрактограммы.

File: references/crystallochemical-rules.md
# Кристаллохимическая валидация структур (Crystallochemical Gatekeeper)

## 1. Сумма валентностей связей (Bond Valence Sum) и индекс нестабильности (GII)

Формула Брауна — Альтерматта связывает длину связи $R_{ij}$ с её валентностью $s_{ij}$:
$$s_{ij} = \exp\left(\frac{R_0 - R_{ij}}{b}\right)$$
где $b = 0.37\ \text{Å}$, а $R_0$ — эмпирический радиус пары катион-анион.

Для каждого иона в структуре рассчитывается валентность связи $V_i = \sum_j s_{ij}$.
Индекс глобальной нестабильности (Global Instability Index, GII):
$$\text{GII} = \sqrt{\frac{1}{N} \sum_{i=1}^N (V_i - V_{i,\text{formal}})^2}$$

### Критерии приемлемости:
- $\text{GII} \le 0.10\ \text{v.u.}$: Идеально стабильная структура, напряжения отсутствуют.
- $0.10 < \text{GII} \le 0.20\ \text{v.u.}$: Нормальное напряжение решетки, структура физически правдоподобна (**СТАТУС: ACCEPTABLE**).
- $0.20 < \text{GII} \le 0.25\ \text{v.u.}$: Сильно напряженная структура (метастабильная фаза, искаженные полиэдры, **СТАТУС: STRAINED**).
- $\text{GII} > 0.25\ \text{v.u.}$: Кристаллохимический брак. Модель физически невозможна (**СТАТУС: REJECT**).

---

## 2. Упаковка жестких сфер и периодические расстояния (PBC)

Все межатомные расстояния проверяются с учетом **периодических трансляций решетки (Minimum Image Convention)**:
$$\Delta \mathbf{f} = \mathbf{f}_1 - \mathbf{f}_2, \quad \Delta \mathbf{f}_{\text{pbc}} = \Delta \mathbf{f} - \text{round}(\Delta \mathbf{f}), \quad d = \|\mathbf{A} \cdot \Delta \mathbf{f}_{\text{pbc}}\|$$

Для межатомных расстояний между ионами с радиусами $r_i$ и $r_j$ действуют два единых порога (SSOT Gatekeeper):
1. **Порог короткого контакта (Warning: Short contact):**
   $$d_{ij} < 0.72 \cdot (r_i + r_j)$$
   Свидетельствует о сильном сжатии связей или легком перекрывании оболочек; фиксируется как предупреждение валидатора.
2. **Порог физического коллапса связей (Fatal Error: Unphysical bond collapse):**
   $$d_{ij} < 0.65 \cdot (r_i + r_j)$$
   Физически невозможное взаимопроникновение электронных оболочек ядер. Модель признается браком и безусловно блокируется валидатором (`REJECTED_BY_GATEKEEPER`). Любой экспорт такой модели запрещен.

---

## 3. Стандартизация пространственных групп

1. Каждая решенная или уточненная модель нормализуется к стандартной установке Международных кристаллографических таблиц (International Tables for Crystallography, Vol. A) с помощью алгоритмов `spglib.standardize_cell`.
2. Проводится проверка псевдосимметрии: поиск потенциальных скрытых элементов трансляции или поворота (Supergroups). Если при увеличении порога толерантности $\epsilon$ симметрия повышается без роста $R_{wp}$, структура сворачивается в супергруппу.

File: references/stage-gate-protocol.md
# Стадийный протокол Ритвельда (Stage-Gate Protocol)

## 1. Физическая последовательность снятия фиксаций (Stage-Gate)

При полнопрофильной подгонке методом наименьших квадратов одновременное снятие всех параметров приводит к ложным локальным минимумам и сингулярности матрицы Гессе. Протокол Stage-Gate предписывает строго упорядоченное высвобождение степеней свободы (перед каждой стадией флаги предыдущих стадий сбрасываются через `reset_stage_flags`):

| Стадия | Наименование (`CANONICAL_STAGES`) | Высвобождаемые параметры | Физические ограничения (Box Constraints) |
|---|---|---|---|
| **Stage 1** | `1_Scale_and_Background` | Масштабные факторы фаз $S_p$, полином Чебышева ($b_0 \dots b_5$) | $S_p \ge 0$, степень полинома фона 4–6 |
| **Stage 2** | `2_Zero_Shift` | Сдвиг нуля детектора (`Zero`) или смещение образца (`DisplaceX`) | $\|\Delta 2\theta\| \le 0.5^\circ$ (`> 0.05°` — признак разъюстировки); `DisplaceX` $\in [-1000, 1000]$ мкм (закон $\cos\theta$) |
| **Stage 3** | `3_Unit_Cell` | Параметры решётки ($a, b, c, \alpha, \beta, \gamma$) | Дрейф за шаг $\le 5\%$; для микрофаз ($< 2$ масс. %) ячейка фиксируется |
| **Stage 4** | `4_Atomic_Coordinates` | Координаты атомов асимметричной единицы ($x, y, z$) | Связи первой координационной сферы (`addDistRestraint`), $d_{ij} \ge 0.72(r_i + r_j)$ |
| **Stage 5** | `5_Overall_Displacement` | Общий изотропный тепловой фактор $U_{\text{iso}}$ | Аппаратный кламп $U_{\text{iso}} \in [0.001, 0.15]\ \text{Å}^2$ |
| **Stage 6** | `6_Group_B_iso` | Групповые/атомные факторы $U_{\text{iso}}$ | Физический порядок: $B_{\text{cation}} \le B_{\text{anion}}$, $B_{\text{iso}} \in [0.15, 4.0]\ \text{Å}^2$ |
| **Stage 7** | `7_Sample_Profile_XY` | Профильное уширение образца (`Size`, `Mustrain`), опционально `SH/L` | $Size \in [0.001, 10]$ мкм; $Mustrain \in [0, 50000]$; $SH/L \in [0, 0.05]$ |
| **Stage 8** | `8_Preferred_Orientation` | Текстура Марча — Долласа (`MD`) | 1 ось спайности, рабочий интервал $r \in [0.7, 1.3]$ (аппаратный $[0.4, 2.5]$) |
| **Stage 9** | `9_Occupancy` | Заселённости атомных позиций (`F`) | $F \in [0.0, 1.0]$ (для позиций с заселением $< 1$ или по `--occupancy-atoms`) |
| **Stage 10** | `10_Instrument_Profile` | Инструментальные коэффициенты Кальоти ($U, V, W$) | $U \in [0, 0.10]$, $V \in [-0.05, 0.05]$, $W \in [0, 0.10]$ град$^2$; не уже канонической оптики |
| **Stage 11** | `11_Absorption_Extinction` | Поглощение образца (`Absorption`) и экстинкция фазы (`Extinction`) | $Extinction \in [0.0, 1000.0]$ |
| **Stage 12** | `12_Final_Scale` | Только масштабные факторы фаз (`Scale`, фон зафиксирован) | Обеспечивает ковариацию масштабов в последнем шаге для расчёта e.s.d. долей КФА |

### 1.1. Шлюз полноты индексации

Полная индексация наблюдаемых пиков предшествует работе над метриками. До её закрытия стадии применяются только в той мере, в какой они обслуживают индексацию:

- **Stage 1–2** (фон, нуль) — выполняются: без корректного фона и нуля положения линий несопоставимы с базой.
- **Stage 3** (ячейка) — выполняется для приведения теоретических положений рефлексов к наблюдаемым.
- **Stage 7** (профиль) — выполняется в объёме, необходимом для разрешения дублетов и разделения перекрывающихся линий; микроструктурные величины ($\langle L \rangle$, $\varepsilon$) при открытой индексации не публикуются.
- **Stage 4–6 и Stage 8** (координаты, тепловые факторы, текстура) — не являются средством индексации: их уточнение допустимо, но не закрывает её и не отчётно.

Метрики $R_{wp}$, $R_p$, $\text{GoF}$, $R_B$, $R_F$ до закрытия индексации не используются как критерий качества и не публикуются: их снижение на неполной модели не является результатом. Количественные выводы (КФА, микроструктура, сопоставление GII по образцам) откладываются до состояния «нет неотнесённых пиков».

---

## 2. Защитные сторожевые таймеры (Guardrails)

1. **Контроль корреляций параметров:**
   Если вычисленный коэффициент корреляции между параметрами $p_i$ и $p_j$:
   $$|\rho(p_i, p_j)| = \frac{|C_{ij}|}{\sqrt{C_{ii} C_{jj}}} > 0.85$$
   супервизор блокирует один из параметров или накладывает жесткую линейную связь.
2. **Контроль обусловленности матрицы Гессе:**
   Если число обусловленности $\kappa(H) = \frac{\lambda_{\max}}{\lambda_{\min}} > 10^5$, подгонка признается вырожденной, и шаг откатывается с увеличением параметра демпфирования Левенберга.
3. **Детектор стагнации (Watchdog):**
   Если относительное изменение взвешенного профильного фактора $\Delta R_{wp} < 10^{-4}$ в течение 5 последовательных итераций, текущая стадия считается сошедшейся.

---

## 3. Математический аппарат параметров подгонки

### 3.1. Фоновые полиномы Чебышева I рода
Фоновая функция аппроксимируется линейной комбинацией ортогональных полиномов Чебышева:
$$Y_{\text{bkg}}(2\theta) = \sum_{m=0}^{N-1} b_m T_m(x)$$
где аргумент нормирован на интервал $[-1; 1]$:
$$x = \frac{2\theta - \theta_{\text{mid}}}{\theta_{\text{span}}}, \quad \theta_{\text{mid}} = \frac{2\theta_{\max} + 2\theta_{\min}}{2}, \quad \theta_{\text{span}} = \frac{2\theta_{\max} - 2\theta_{\min}}{2}$$
Полиномы вычисляются по стабильной рекуррентной формуле:
$$T_0(x) = 1, \quad T_1(x) = x, \quad T_{m+1}(x) = 2x T_m(x) - T_{m-1}(x)$$
* **Правило выбора степени:** Для большинства кристаллических порошков оптимально $N = 4\dots 6$ членов. Использование более 8 членов строго не рекомендуется: полиномы высоких порядков начинают осциллировать на границах и выгибаться («wiggle»), ошибочно съедая диффузные максимумы аморфной фазы или широкие наноразмерные рефлексы.

### 3.2. Атомные факторы тепловых смещений ($B_{\text{iso}}$ и $U_{\text{iso}}$)
В кристаллографии используются две эквивалентные шкалы среднеквадратичных амплитуд тепловых колебаний $\langle u^2 \rangle$:
$$B_{\text{iso}} = 8\pi^2 U_{\text{iso}} \approx 78.9568 \cdot U_{\text{iso}} \quad [\text{Å}^2]$$
* **Физические границы для неорганических фаз:**
  - $U_{\text{iso}} \in [0.002; 0.050]\ \text{Å}^2 \iff B_{\text{iso}} \in [0.15; 4.0]\ \text{Å}^2$.
  - Иерархия катион-анион: $B_{\text{cation}} \le B_{\text{anion}}$ (тяжелые плотноупакованные катионы колеблются с меньшей амплитудой, чем поляризуемые анионы решетки).
* **Запрет отрицательных значений:** $B_{\text{iso}} < 0$ физически абсурдно (мнимая амплитуда колебаний). Отрицательный $B$ — прямой индикатор неучтенного сильного линейного поглощения рентгеновского излучения ($\mu r$) тяжелыми катионами (лантаноиды, висмут, свинец на Cu $K\alpha$) либо завышенной заселенности атомной позиции.

### 3.3. Физическая микроструктура образца (ОКР и микронапряжения)
Инструментальная составляющая описывается функцией Кальоти для гауссовой полуширины $\text{FWHM}_G$:
$$\text{FWHM}_G^2 = U\tan^2\theta + V\tan\theta + W$$
Уширение, обусловленное свойствами образца, параметризуется лоренцевыми коэффициентами Thompson-Cox-Hastings:
$$\text{FWHM}_L = \frac{X}{\cos\theta} + Y\tan\theta$$
где $X$ и $Y$ выражены в градусах. Деконволюция инструментального профиля позволяет рассчитать абсолютные физические величины:
1. **Объемно-взвешенный размер областей когерентного рассеяния (ОКР $\langle L \rangle$, нм) по формуле Шеррера:**
   $$\langle L \rangle = \frac{180 \cdot K \cdot \lambda}{\pi \cdot X_{\text{sample}}}$$
   где $K \approx 0.90$ — фактор формы Шеррера, $\lambda$ — длина волны рентгеновского излучения в нм ($\lambda_{\text{nm}} = \lambda_{\text{Å}} / 10$).
2. **Среднеквадратичные микронапряжения решетки ($\varepsilon$, %) по формуле Стокса — Вильсона ($\beta_\varepsilon(2\theta) = 4\varepsilon\tan\theta$):**
   $$\varepsilon = \frac{\pi \cdot Y_{\text{sample}}}{720} \times 100\%$$

**Идентифицируемость микроструктурных параметров.** Инструментальные лоренцевы коэффициенты (`X, Y, Z`), одноосные слагаемые уширения и асимметрия `SH/L` имеют ту же угловую зависимость, что и размер ОКР (`Size`) и микронапряжения (`Mustrain`) образца, то есть коллинеарны им. При одновременном освобождении они уходят на аппаратные границы или вызывают расходимость МНК.

Практические правила:
1. Освобождать дополнительные профильные параметры строго **по одному**, контролируя значимость выигрыша по $R_{wp}$.
2. Параметр, упёршийся в верхнюю или нижнюю границу, является неопределённым данными и не приводится в отчёте как измеренная физическая величина.
3. Если значимого снижения $R_{wp}$ нет, параметр возвращается в зафиксированное состояние.

---

## 4. Критерии приемлемости подгонки IUCr

| Метрика | Формула | Норма IUCr | Физический смысл и диагностика |
|---|---|:---:|---|
| **$R_{wp}$** (взвешенный профильный) | $\sqrt{\frac{\sum w_i (Y_{\text{obs}, i} - Y_{\text{calc}, i})^2}{\sum w_i Y_{\text{obs}, i}^2}} \times 100\%$ | $\le 10\%$ | Статистический критерий МНК с пуассоновскими весами $w_i = 1/\sigma_i^2 = 1/Y_{\text{obs}, i}$. Чувствителен к малым невязкам на слабом фоне. |
| **$R_p$** (профильный остаточный) | $\frac{\sum \|Y_{\text{obs}, i} - Y_{\text{calc}, i}\|}{\sum Y_{\text{obs}, i}} \times 100\%$ | $< 8\dots 12\%$ | Линейное среднее отклонение площадей. Не зависит от схемы весов $w_i$. |
| **$R_{wp} / R_p$** | — | $\le 1.40$ | Если $R_{wp}/R_p > 1.40$, модель систематически завышает или занижает слабые участки и фон. |
| **$\text{GoF}$** (Goodness of Fit) | $R_{wp} / R_{\text{exp}}$ | $1.0\dots 1.4$ | Линейное отношение взвешенной невязки к статистическому пределу счёта. |
| **$\chi^2_\nu$** (приведённый хи-квадрат) | $\text{GoF}^2 = (R_{wp} / R_{\text{exp}})^2$ | $1.0\dots 2.0$ | Квадрат $\text{GoF}$ (мера статистической достаточности). При $\chi^2_\nu < 1.0$ данные переопределены или завышен шум. |
| **$d$** (Дарбин — Уотсон) | $\frac{\sum_{i=2}^N (\Delta Y_i - \Delta Y_{i-1})^2}{\sum_{i=1}^N \Delta Y_i^2}$ | $1.5\dots 2.5$ (идеал $\approx 2.0$) | Сериальная автокорреляция взвешенных невязок ($\Delta Y_i = \sqrt{w_i}(Y_{\text{obs},i} - Y_{\text{calc},i})$). При $d < 1.0$ — сильная положительная автокорреляция (асимметрия, хвосты пиков). |
| **$R_B$** (Bragg фазы) | $\frac{\sum_K \|I_{K, \text{obs}} - I_{K, \text{calc}}\|}{\sum_K I_{K, \text{obs}}} \times 100\%$ | $< 5\dots 8\%$ | Согласие интегральных интенсивностей конкретной фазы. Выявляет ошибки структуры фазы независимо от других фаз. |
| **$R_F$** (Structure Factor) | $\frac{\sum_K \|\|F_{K, \text{obs}}\| - \|F_{K, \text{calc}}\|\|}{\sum_K \|F_{K, \text{obs}}\|} \times 100\%$ | $< 4\dots 6\%$ | Согласие модулей структурных амплитуд конкретной фазы. Чувствителен к атомным координатам и тепловым факторам. |

### 4.1. Составной критерий приёмки второстепенных фаз
При доминировании сильных линий матрицы в сумме взвешенных квадратов малая примесная фаза ($1\text{--}3\text{ масс. \%}$) слабо влияет на глобальный $\Delta R_{wp}$. Поэтому приёмка фазы опирается на четыре совместных условия:
1. **Статистическая значимость массовой доли:** $W_p / \sigma(W_p) \ge 3$;
2. **Согласованность нескольких независимых линий:** межплоскостные расстояния наблюдаемых рефлексов фазы согласуются с её уточнённой ячейкой;
3. **Химическая обоснованность** по условиям синтеза (прекурсоры, атмосфера, материал контейнера);
4. **Вклад в профильную сходимость:** $\Delta R_{wp} \ge 0.3\%$ как необходимое условие для основных и субдоминантных фаз ($\ge 5\text{ масс. \%}$).

### 4.2. Межпрограммное сопоставление метрик ($R_p$ против $R_{wp}$)
Взвешенный фактор $R_{wp}$ и $\text{GoF}$ зависят от внутренней схемы расчёта весов $w_i = 1/\sigma_i^2$, которая различается между программными пакетами. Поэтому прямое сопоставление качества подгонки между разными программами проводится по невзвешенному фактору **$R_p$** (либо после проверки тождественности весов $w_i$).

### 4.3. Коридор остатка ($\pm 3\sigma$) на графике
Полоса $\pm 3\sigma$ вокруг разностной кривой строится из $\sigma_{\text{obs}} = 1/\sqrt{w_i}$ и служит локальным визуальным ориентиром того, в каких угловых точках невязка выходит за пределы пуассоновского шума счёта. Глобальные критерии сходимости ($R_{wp}, R_p, d, R_B$) этот визуальный коридор не заменяет.

File: references/structural-prototypes.md
# Атлас неорганических структурных типов по Ульриху Мюллеру

Настоящее руководство предназначено для идентификации кристаллических структур, подбора изоструктурных прототипов и генерации гипотез о кристаллических фазах на основе химического состава и стехиометрии.

---

## 1. Плотнейшие упаковки и заселение междоузлий

Большинство неорганических бинарных и псевдобинарных кристаллов описываются плотнейшей упаковкой анионов (или крупных катионов) с частичным или полным заселением октаэдрических ($O$) и тетраэдрических ($T$) пустот.

На $N$ упакованных сфер приходится $N$ октаэдрических пустот ($r_O/r_X \ge 0.414$) и $2N$ тетраэдрических пустот ($r_T/r_X \ge 0.225$).

| Прототип | Формула | Упаковка | Заселение пустот | Пространственная группа | Pearson symbol | Примеры |
| :--- | :--- | :--- | :--- | :--- | :--- | :--- |
| **NaCl** (Галит) | $AX$ | ccp (ГЦК) | 100% Октаэдрических | $Fm\bar{3}m$ (225) | $cF8$ | MgO, CaO, FeO, PbS, SmS, TiC |
| **NiAs** (Никелин) | $AX$ | hcp (ГПУ) | 100% Октаэдрических | $P6_3/mmc$ (194) | $hP4$ | FeS, CoS, NiSe, CrSb, MnTe |
| **ZnS** (Сфалерит) | $AX$ | ccp (ГЦК) | 50% Тетраэдрических ($T^+$) | $F\bar{4}3m$ (216) | $cF8$ | $\beta$-CdS, GaAs, InP, CuCl |
| **ZnS** (Вюрцит) | $AX$ | hcp (ГПУ) | 50% Тетраэдрических ($T^+$) | $P6_3mc$ (186) | $hP4$ | ZnO, AlN, GaN, $\alpha$-CdS |
| **$\text{CaF}_2$** (Флюорит) | $AX_2$ | ccp (катионы) | 100% Тетраэдрических ($X$) | $Fm\bar{3}m$ (225) | $cF12$ | $\text{CeO}_2$, $\text{UO}_2$, $\text{ZrO}_2$ (выс. T), $\text{ThO}_2$ |
| **$\text{Li}_2\text{O}$** (Антифлюорит) | $A_2X$ | ccp (анионы) | 100% Тетраэдрических ($A$) | $Fm\bar{3}m$ (225) | $cF12$ | $\text{Na}_2\text{O}$, $\text{K}_2\text{S}$, $\text{Li}_2\text{S}$ |
| **$\text{TiO}_2$** (Рутил) | $AX_2$ | иск. hcp | 50% Октаэдрических (полосы) | $P4_2/mnm$ (136) | $tP6$ | $\text{SnO}_2$, $\text{GeO}_2$, $\text{MnO}_2$, $\text{VO}_2$ |
| **$\text{CdI}_2$** | $AX_2$ | hcp (анионы) | 50% Октаэдрических (слои) | $P\bar{3}m1$ (164) | $hP3$ | $\text{TiS}_2$, $\text{ZrS}_2$, $\text{Mg(OH)}_2$, $\text{Co(OH)}_2$ |
| **$\text{CdCl}_2$** | $AX_2$ | ccp (анионы) | 50% Октаэдрических (слои) | $R\bar{3}m$ (166) | $hR3$ | $\text{FeCl}_2$, $\text{NiCl}_2$, $\text{ZnCl}_2$ |
| **$\alpha$-$\text{Al}_2\text{O}_3$** (Корунд) | $A_2X_3$ | hcp (анионы) | 67% Октаэдрических | $R\bar{3}c$ (167) | $hR10$ | $\text{Fe}_2\text{O}_3$ (гематит), $\text{Cr}_2\text{O}_3$, $\text{V}_2\text{O}_3$, $\text{Ti}_2\text{O}_3$ |
| **$\text{ReO}_3$** | $AX_3$ | ccp (без центр.) | 25% Октаэдрических | $Pm\bar{3}m$ (221) | $cP4$ | $\text{WO}_3$ (высокотемпературный) |

---

## 2. Перовскиты и толеранс-фактор Гольдшмидта

Семейство перовскитов описывается общей формулой $ABX_3$ (катион $A$ в 12-координации, катион $B$ в октаэдре $[BX_6]$).

### 2.1. Формулы факторов устойчивости

1. **Фактор толерантности Гольдшмидта ($t$):**
   $$t = \frac{r_A + r_X}{\sqrt{2}(r_B + r_X)}$$
   где $r_A, r_B, r_X$ — эффективные ионные радиусы Шеннона с учетом координационных чисел: $\text{CN}(A) = 12$, $\text{CN}(B) = 6$, $\text{CN}(X) = 6$ (или 2).

2. **Октаэдрический фактор ($\mu$):**
   $$\mu = \frac{r_B}{r_X}$$
   Геометрический порог стабильности октаэдра: $\mu \ge \sqrt{2}-1 \approx 0.414$.

### 2.2. Структурные режимы и типы искажений

| Диапазон $t$ | Описание структуры | Пространственная группа | Пример / Прототип |
| :--- | :--- | :--- | :--- |
| **$t > 1.04$** | Гексагональные политипы с реберным/гранецентрированным сочленением октаэдров | $P6_3/mmc$ (2H, 4H, 6H, 9R) | $\text{BaNiO}_3$, $\text{BaTiO}_3$ (гекс.) |
| **$0.95 < t \le 1.04$** | Идеальный кубический перовскит, отсутствие наклонов октаэдров | $Pm\bar{3}m$ (221) | $\text{SrTiO}_3$, $\text{KTaO}_3$, $\text{CsPbI}_3$ (выс. T) |
| **$0.90 < t \le 0.95$** | Ромбоэдрическое искажение (синфазные/противофазные наклоны) | $R\bar{3}c$ (167) | $\text{LaAlO}_3$, $\text{BiFeO}_3$ |
| **$0.80 \le t \le 0.90$** | Ромбический перовскит ($\text{GdFeO}_3$-тип, система наклонов Глейзера $a^-b^+a^-$) | $Pnma$ (62) | $\text{CaTiO}_3$, $\text{GdFeO}_3$, $\text{SmScO}_3$, $\text{YAlO}_3$ |
| **$t < 0.80$** | Разрушение каркаса перовскита: структура ильменита или $\text{LiNbO}_3$ | $R\bar{3}$ (148), $R3c$ (161) | $\text{FeTiO}_3$, $\text{MgTiO}_3$, $\text{LiNbO}_3$ |

---

## 3. Шпинели $AB_2X_4$ и инверсия

Структура шпинели основана на ГЦК-упаковке анионов $X$ ($Z=8$ формульных единиц в элементарной ячейке, $Fd\bar{3}m$). Из 64 тетраэдрических позиций занято 8 (позиция $8a$), из 32 октаэдрических — 16 (позиция $16d$).

### 3.1. Параметр инверсии ($\lambda$)
Общая формула распределения катионов:
$$(A_{1-2\lambda} B_{2\lambda})_{\text{tet}} [A_{2\lambda} B_{2-2\lambda}]_{\text{oct}} X_4, \quad \lambda \in [0, 0.5]$$
* **Нормальная шпинель ($\lambda = 0$):** $(A)_{\text{tet}}[B_2]_{\text{oct}}O_4$ (например, $\text{MgAl}_2\text{O}_4$, $\text{Co}_3\text{O}_4$, $\text{FeCr}_2\text{O}_4$).
* **Обращенная шпинель ($\lambda = 0.5$):** $(B)_{\text{tet}}[AB]_{\text{oct}}O_4$ (например, $\text{Fe}_3\text{O}_4 = (\text{Fe}^{3+})_{\text{tet}}[\text{Fe}^{2+}\text{Fe}^{3+}]_{\text{oct}}\text{O}_4$, $\text{NiFe}_2\text{O}_4$).
* **Смешанная (промежуточная) шпинель:** $0 < \lambda < 0.5$, зависит от температуры отжига и скорости охлаждения (закалки).

### 3.2. Энергия стабилизации кристаллическим полем (LFSE / OSSE)
Предпочтение катионов переходных $3d$-металлов к октаэдрической координации определяется октаэдрической энергией стабилизации:
$$\text{OSSE} = \text{LFSE}_{\text{oct}} - \text{LFSE}_{\text{tet}}$$
* Катионы с высоким $\text{OSSE}$ ($\text{Cr}^{3+} (d^3)$, $\text{Ni}^{2+} (d^8)$) строго занимают октаэдры $\to$ стабилизируют нормальную или обращенную шпинель соответственно.
* Катионы с нулевым $\text{OSSE}$ ($\text{Mn}^{2+} (d^5)$, $\text{Fe}^{3+} (d^5)$, $\text{Zn}^{2+} (d^{10})$) легко занимают тетраэдры.

---

## 4. Фазы Цинтля и полианионные каркасы

Фазы Цинтля образуются между высокоэлектроположительными элементами (щелочные, щелочноземельные металлы, РЗЭ) и умеренно электроотрицательными p-элементами групп 13–15.

### 4.1. Обобщенное правило $8-N$
Электроположительный металл $A$ полностью отдает валентные электроны полианионной подрешетке $X$. Анионы $X$ образуют ковалентные связи между собой для замыкания октаэдра валентных электронов:
$$e_{\text{transferred}} + e_{\text{valence}}(X) + b_{XX} = 8$$
где $b_{XX}$ — число ковалентных 2c-2e связей $X-X$ на один атом аниона.

### 4.2. Валентная электронная концентрация $\text{VEC}(X)$
$$\text{VEC}(X) = \frac{\sum e_{\text{valence}}}{N_X}$$
* $\text{VEC} = 8$: Изолированные анионы $X^{n-}$ без ковалентных связей $X-X$ (например, $\text{Mg}_2\text{Si}$, $\text{Ca}_3\text{Bi}_2$).
* $\text{VEC} = 7$: Гантели $[X_2]^{2-}$ с одинарной связью (аналоги галогенов, e.g. $\text{CaC}_2$, $\text{BaGe}_2$).
* $\text{VEC} = 6$: 1D цепи или кольца $[X]_n$ с 2 связями (аналоги халькогенов, e.g. $\text{CaSi}$, $\text{BaSn}$).
* $\text{VEC} = 5$: 2D гофрированные слои с 3 связями (аналоги мышьяка/фосфора, e.g. $\text{CaSi}_2$).
* $\text{VEC} = 4$: 3D полианионный каркас алмазоподобного типа (e.g. $\text{NaTl}$).
